Repository: MIIMSEKAIST/Inverse_design_for_Li_Mn_Ni_O

# Inverse_design_for_Li_Mn_Ni_O
This work has been published in Nano Energy,Volume 98,2022,107214,ISSN 2211-2855,
DOI: https://doi.org/10.1016/j.nanoen.2022.107214.
Website:https://www.sciencedirect.com/science/article/pii/S2211285522002956)

File: Transfer Learning + Inverse Design/impute_Li_NCM_MICE.csv
Li,Ni ,Co,Mn,sin_temp,sin_t,cut_off,m_temp,c_rate,Dis_cap
1.31,0.02,0.02,0.65,900,10,4.8,20,0.05,184
1.27,0.05,0.05,0.63,900,10,4.8,25,0.05,195
1.2,0.1,0.1,0.6,900,10,4.8,25,0.05,268
1.11,0.17,0.17,0.55,900,10,4.8,25,0.05,249
1.05,0.21,0.21,0.53,900,10,4.8,25,0.05,230
1.2,0.15,0.1,0.55,900,6,4.8,25,0.1,236.1
1.2,0.15,0.1,0.55,900,6,4.8,55,0.1,296.2
1.2,0.17,0.16,0.47,950,10,4.8,25,0.077,195.1
1.2,0.13,0.13,0.54,850,20,4.8,25,0.1,289.7
1.2,0.13,0.13,0.54,850,20,4.8,60,0.1,267.5
1.2,0.12,0.12,0.56,900,12,4.8,22,0.5,236.7
1.2,0.12,0.12,0.56,900,12,4.8,22,0.5,264.6
1.2,0.12,0.12,0.56,900,12,4.8,22,0.5,209.8
1.2,0.12,0.12,0.56,900,12,4.8,22,0.5,156.3
1.2,0.16,0.08,0.56,800,15,4.8,40,0.1,296
1.2,0.1,0.1,0.6,800,8,5,25,0.2,242
1.2,0.13,0.13,0.54,800,10,4.8,25,0.1,309.9
1.2,0.175,0.1,0.525,900,16,4.9,25,0.2,260
1.2,0.17,0.07,0.56,900,12,4.8,25,0.1,201
1.144,0.136,0.136,0.544,850,15,4.6,20,0.1,292.1
1.144,0.136,0.136,0.544,850,15,4.6,30,0.1,259.9
1.144,0.136,0.136,0.544,850,15,4.6,20,0.1,221.4
1.16,0.12,0.12,0.6,900,12,4.8,30,0.2,278
1.16,0.12,0.12,0.6,650,24,4.8,30,0.2,302
1.2,0.12,0.12,0.56,900,12,4.8,25,0.5,258.3
1.17,0.17,0.1,0.56,850,12,4.6,25,0.05,253.9
1.23,0.09,0.12,0.56,900,10,4.8,25,0.1,250.8
1.2,0.17,0.16,0.47,950,10,4.8,25,0.06,195
1.2,0.175,0.1,0.525,900,16,4.9,25,0.2,260
1.2,0.13,0.13,0.54,950,12,4.8,25,0.05,257.43
1.2,0.2,0,0.6,900,6,4.8,25,0.1,256.4
1.2,0.17,0.07,0.56,900,12,4.8,25,0.08,291
1.17,0.25,0,0.58,850,10,4.8,30,0.1,260.8
1.2,0.15,0.1,0.55,900,6,4.8,25,0.084,252
1.2,0.13,0.13,0.54,900,12,4.8,25,0.05,279
1.17,0.25,0,0.58,750,20,4.8,30,0.1,223.8
1.2,0.17,0.07,0.56,900,12,4.8,25,0.08,290
1.2,0.13,0.13,0.54,900,12,4.8,25,0.1,273
1.2,0.175,0.1,0.525,900,12,4.8,25,0.1,280.7
1.2,0.13,0.13,0.54,800,5,4.8,25,0.05,264.7
1.2,0.13,0.13,0.54,750,3,4.8,25,1,251.9
1.2,0.13,0.13,0.54,900,8,4.8,25,0.2,277.3
1.13,0.2,0.2,0.47,800,6,4.8,25,0.1,218.2
1.2,0.13,0.13,0.54,850,10,4.8,25,1,277.4
1.14,0.25,0.14,0.47,900,8,4.8,25,0.05,279.4
1.2,0.2,0,0.6,900,12,4.8,30,0.1,295
1.2,0.2,0,0.6,850,12,4.8,25,0.1,280
1.2,0.15,0.1,0.55,900,6,4.8,25,0.1,236.1
1.2,0.15,0.1,0.55,900,6,4.8,55,0.1,296.2
1.143,0.136,0.36,0.544,850,10,4.6,25,0.1,257
1.2,0.13,0.13,0.54,900,12,4.8,25,0.5,269.1
1.2,0.13,0.13,0.54,820,15,4.7,25,0.05,306
1.2,0.32,0.04,0.44,820,15,4.7,25,0.05,250
1.35,0.35,0,0.65,900,5,4.8,25,0.05,193.2
1.2,0.4,0,0.36,850,10,4.8,25,1,170
1.13,0.3,0,0.57,900,12,4.8,25,0.1,120
1.2,0.2,0,0.6,900,6,4.8,25,0.1,256.4
1.2,0.2,0,0.6,900,12,4.8,25,0.05,217
1.2,0.16,0.08,0.56,900,12,4.8,25,0.05,227
1.2,0.13,0.13,0.54,950,12,4.8,25,0.05,240
1.2,0.12,0.16,0.52,900,12,4.8,25,0.05,252
1.2,0.1,0.2,0.5,950,12,4.8,25,0.05,262
1.2,0.08,0.24,0.48,950,12,4.8,25,0.05,267
1.2,0.2,0,0.6,900,12,4.8,25,0.1,247.22
1.2,0.2,0,0.6,900,12,4.8,25,0.5,234
1.2,0.2,0,0.6,900,12,4.8,25,1,228
1.2,0.2,0,0.6,900,12,4.8,25,2,210.2
1.2,0.2,0,0.6,900,12,4.8,55,2,228
1.2,0.13,0.13,0.54,900,18,4.8,25,0.05,290.1
1.2,0.15,0.1,0.55,900,3,4.8,23,0.3333,208.8512348
1.175,0.193,0.085,0.528,900,10,4.8,25,0.1,235.5
1.175,0.193,0.085,0.528,900,10,4.8,25,1,160
1.2,0.16,0.08,0.56,900,16,4.8,25,0.1,264
1.2,0.16,0.08,0.56,900,16,4.8,25,1,234
1.2,0.16,0.08,0.56,900,1,4.8,25,0.1,292.6
1.2,0.16,0.08,0.56,900,1,4.8,25,1,236.8
1.2,0.16,0.08,0.56,900,1,4.8,25,0.1,256.9
1.2,0.16,0.08,0.56,900,1,4.8,25,1,238
1.2,0.2,0,0.6,900,12,4.8,30,0.1,247.3
1.2,0,0,0.8,900,5,4.8,25,0.1,22
1.2,0.1,0,0.7,900,5,4.8,25,0.1,76
1.2,0.2,0,0.6,900,5,4.8,25,0.1,244
1.2,0.3,0,0.5,900,5,4.8,25,0.1,222
1.2,0.4,0,0.4,900,5,4.8,25,0.1,193
1.2,0.13,0.13,0.52,900,12,4.8,25,0.1,251.76
1.2,0.13,0.13,0.52,900,12,4.8,25,0.1,249.9
1.2,0.13,0.13,0.52,900,12,4.8,25,0.1,247.5
1.2,0.13,0.13,0.52,900,12,4.8,25,0.1,235.92
1.2,0.13,0.13,0.54,800,12,4.8,25,1,180
1.2,0.13,0.13,0.53,900,12,4.8,25,1,195
1.2,0.13,0.13,0.52,900,12,4.8,25,1,225
1.2,0.13,0.13,0.51,900,12,4.8,25,1,195
1.2,0.13,0.13,0.54,900,12,4.8,25,0.1,234.2
1.2,0.13,0.13,0.53,900,12,4.8,25,0.1,238.6
1.2,0.13,0.13,0.52,900,12,4.8,25,0.1,259.2
1.2,0.13,0.13,0.51,900,12,4.8,25,0.1,245.8
1.2,0.13,0.13,0.5,900,12,4.8,25,0.1,237.5
1.142,0.137,0.145,0.559,850,15,4.8,25,0.1,270
1.144,0.136,0.136,0.544,850,15,4.8,28,0.05,276
1.14,0.133,0.133,0.544,850,15,4.8,25,0.1,287
1.2,0.13,0.13,0.54,950,16,4.6,25,1,155.1
1.35,0.35,0,0.65,900,5,4.8,25,0.05,193.2
1.2,0.2,0,0.6,900,12,4.8,30,0.05,253
1.13,0.242,0.122,0.503,750,12,4.8,25,0.1,237.4
1.13,0.242,0.122,0.504,800,12,4.8,25,0.1,246.5
1.13,0.242,0.122,0.504,850,12,4.8,25,0.1,235.1
1.13,0.243,0.122,0.503,900,12,4.8,25,0.1,177.4
1.2,0.13,0.13,0.54,950,10,4.8,25,0.1,250
1.2,0.13,0.13,0.54,800,12,4.8,25,0.1,276
1.2,0.13,0.13,0.54,850,15,4.6,25,0.05,285.6
1.2,0.13,0.13,0.54,900,12,4.8,30,0.1,254.7
1.2,0.17,0.07,0.56,900,12,4.8,25,0.1,201
1.2,0.13,0.13,0.54,900,12,4.8,25,0.05,275.8
1.2,0.16,0.56,0.08,800,16,4.8,25,0.08,298.1
1.2,0.13,0.13,0.54,900,12,4.8,25,0.1,237.4
1.2,0.16,0.08,0.56,800,16,4.8,60,0.08,263.9
1.2,0.16,0.08,0.56,800,16,4.8,25,0.08,298.1
1.2,0.13,0.13,0.54,900,12,4.8,25,0.2,236.9
1.2,0.13,0.13,0.54,900,20,4.8,25,0.1,300.5
1.2,0.2,0,0.6,900,12,4.8,25,0.1,225
1.14,0.133,0.133,0.544,850,15,4.8,25,0.1,285
1.03,0.2,0,0.56,900,12,4.8,25,0.33,223
1.2,0.13,0.13,0.54,900,12,4.6,25,0.05,261.3
1.2,0.13,0.13,0.54,850,10,4.8,25,0.1,275.6
1.2,0.13,0.13,0.54,800,10,4.8,25,1,109
1.2,0.13,0.13,0.54,900,20,4.8,25,0.1,249.8
1.2,0.2,0,0.6,950,10,4.8,25,0.1,256
1.2,0.13,0.13,0.54,800,12,4.8,25,0.1,276
1.2,0.13,0.13,0.54,900,12,4.8,30,0.08,302
1.2,0.2,0,0.6,800,12,4.8,25,0.1,243.3
1.2,0.13,0.13,0.54,900,12,4.8,25,0.1,251.76
1.2,0.13,0.13,0.54,850,12,4.8,25,0.1,255
1.2,0.2,0,0.6,900,12,4.8,30,0.1,250
1.2,0.13,0.13,0.54,800,12,4.8,25,0.1,256.7
1.2,0.13,0.13,0.54,800,12,4.8,25,1,205
1.2,0.13,0.13,0.54,800,12,4.8,25,2,150
1.2,0.13,0.13,0.54,800,12,4.8,25,5,125
1.2,0.13,0.13,0.54,950,12,4.8,25,0.1,251.7
1.2,0.13,0.13,0.54,950,12,4.8,25,0.2,231.2
1.2,0.13,0.13,0.54,950,12,4.8,25,0.5,182.3
1.2,0.13,0.13,0.54,950,12,4.8,25,1,152.6
1.2,0.13,0.13,0.54,950,12,4.8,25,2,130.3
1.2,0.13,0.13,0.54,950,12,4.8,25,5,93.5
1.2,0.13,0.13,0.54,950,12,4.8,45,0.5,189.3
1.2,0.2,0,0.6,900,6,4.8,20,0.1,192
1.2,0.13,0.13,0.54,840,12,4.4,25,0.1,92
1.2,0.13,0.13,0.54,840,12,4.6,25,0.1,198
1.2,0.13,0.13,0.54,840,12,4.8,25,0.1,254
1.2,0.13,0.13,0.54,840,12,5,25,0.1,256
1.2,0.13,0.13,0.54,800,16,4.8,25,0.1,290.1
1.2,0.13,0.13,0.54,800,16,4.8,60,1,275.6
1.2,0.2,0,0.6,950,10,4.8,25,0.1,255
1.2,0.13,0.13,0.54,900,3,4.8,25,0.1,249
1.2,0.13,0.13,0.54,900,3,4.8,25,0.1,265
1.2,0.13,0.13,0.54,900,12,4.8,25,0.1,273
1.2,0.13,0.13,0.54,900,3,4.8,25,0.2,225
1.2,0.13,0.13,0.54,900,3,4.8,25,0.2,245
1.2,0.13,0.13,0.54,900,20,4.8,25,0.2,255
1.2,0.13,0.13,0.54,900,3,4.8,25,0.5,210
1.2,0.13,0.13,0.54,900,3,4.8,25,0.5,225
1.2,0.13,0.13,0.54,900,20,4.8,25,0.5,260
1.2,0.13,0.13,0.54,900,3,4.8,22,1,185
1.2,0.13,0.13,0.54,900,3,4.8,25,1,210
1.2,0.13,0.13,0.54,900,12,4.8,25,1,225
1.2,0.13,0.13,0.54,900,3,4.8,25,2,175
1.2,0.13,0.13,0.54,900,3,4.8,22,2,190
1.2,0.13,0.13,0.54,800,12,4.8,25,2,205
1.2,0.13,0.13,0.54,900,3,4.8,25,5,150
1.2,0.13,0.13,0.54,900,3,4.8,25,5,164
1.2,0.13,0.13,0.54,900,16,4.8,25,5,178
1.2,0.15,0.1,0.55,900,12,4.8,25,0.03125,232
1.2,0.13,0.13,0.54,900,16,4.6,25,1,142.82
1.2,0.13,0.13,0.54,900,16,4.6,55,1,59
1.2,0.2,0.05,0.58,850,10,4.8,25,0.1,296.7
1.2,0.2,0,0.6,900,12,4.8,25,0.1,225
1.2,0.13,0.13,0.54,900,12,4.8,25,0.1,250
1.2,0.2,0,0.6,850,12,4.8,25,0.5,220
1.2,0.13,0.13,0.54,850,12,4.8,25,0.1,260
1.2,0.13,0.13,0.54,350,2,4.8,25,0.1,260
1.2,0.2,0,0.6,900,12,4.8,25,0.1,262.6
1.2,0.13,0.13,0.54,800,12,4.8,25,0.1,250
1.2,0.13,0.13,0.54,750,8,4.8,25,0.05,228.7
1.2,0.13,0.13,0.54,900,12,4.8,25,0.1,225
1.15,0.13,0.11,0.57,850,15,4.8,25,0.1,250
1.2,0.13,0.13,0.54,900,18,4.8,25,0.05,280
1.2,0.13,0.13,0.54,950,12,4.8,25,0.1,250
1.2,0.13,0.13,0.54,900,12,4.8,25,0.1,200
1.2,0.24,0,0.76,900,6,4.8,25,0.1,225
1.2,0.13,0.13,0.54,800,12,4.8,25,0.1,292.6
1.13,0.13,0.14,0.54,850,10,4.8,25,0.1,225
1.2,0.13,0.13,0.54,900,12,4.8,25,0.1,210
1.2,0.13,0.13,0.54,900,18,4.8,25,0.1,300
1.2,0.13,0.13,0.54,900,15,4.7,25,0.1,250
1.2,0.13,0.13,0.54,950,12,4.8,25,0.05,325
1.2,0.2,0,0.6,1000,12,4.6,25,0.05,280
1.2,0.25,0,0.55,1000,12,4.6,25,0.05,260
1.2,0.3,0,0.5,1000,12,4.6,25,0.05,210
1.2,0.13,0.13,0.54,850,15,4.8,25,0.08,235
1.2,0.13,0.13,0.54,800,12,4.8,25,0.1,240
1.2,0.2175,0.0725,0.51,900,12,4.8,22,0.1,256.85
1.2,0.2175,0.0725,0.51,900,12,4.8,22,0.1,185.09
1.2,0.2175,0.0725,0.51,900,12,4.8,22,0.1,148.32
1.2,0.13,0.13,0.54,900,18,4.8,25,1,275.6
1.2,0.13,0.13,0.54,900,18,4.8,25,0.05,284
1.2,0.15,0.1,0.55,900,15,4.8,25,0.1,250
1.098,0.113,0.138,0.533,900,12,4.6,25,0.1,250
1.175,0.158,0.125,0.543,800,10,4.8,25,1,272.7
1.175,0.158,0.125,0.543,800,10,4.8,25,1,228.3
1.175,0.158,0.125,0.543,800,10,4.8,25,3,178
1.175,0.158,0.125,0.543,800,10,4.8,25,3,161
1.175,0.158,0.125,0.543,800,10,4.8,25,5,159
1.175,0.158,0.125,0.543,800,10,4.8,25,5,143
1.33,0.18,0.07,0.42,900,3,4.9,25,0.05,290
1.33,0.18,0.07,0.42,900,3,4.9,25,0.25,250
1.33,0.18,0.07,0.42,900,3,4.9,25,1,220
1.2,0.13,0.13,0.54,500,6,4.8,25,0.05,280
1.2,0.2,0,0.6,900,4,4.8,25,0.1,288.6
1.144,0.136,0.136,0.544,850,15,4.7,25,1,274
1.2,0.13,0.13,0.54,900,12,4.7,25,5,308
1.2,0.2,0,0.6,900,10,4.7,25,5,280.1
1.14,0.18,0,0.62,850,10,4.7,25,5,290
1.2,0.13,0.13,0.13,800,12,4.3,25,10,244
1.2,0.13,0,0.75,900,12,4.7,25,10,275
1.16,0.25,0,0.6,800,10,4.7,25,5,293
1.2,0.2,0,0.6,850,12,4.7,25,2,273.3
1.2,0.2,0,0.6,900,12,4.8,25,4,246.6
1.15,0.25,0,0.6,950,12,4.7,25,7,311
1.2,0.16,0.56,0.08,800,10,4.7,25,5,267.52
1.2,0.12,0.12,0.56,900,12,4.7,25,5,261
1.2,0.13,0.13,0.54,850,16,4.6,25,10,250.2
1.2,0.13,0.13,0.54,850,20,4.7,25,0.1,289.7
1.144,0.136,0.136,0.544,850,15,4.4,25,8,240
1.2,0.13,0.13,0.54,350,4,4.6,25,10,285.8
1.17,0.2,0.05,0.58,850,10,4.8,25,0.1,269.1
1.2,0.13,0.13,0.54,950,24,4.8,25,0.05,291
1.2,0.13,0.13,0.54,850,24,4.8,25,0.1,240
1.12,0.445,0.178,0.267,850,14,4.8,25,0.05,224.6
1.15,0.17,0.17,0.51,900,10,4.35,25,0.5,150
1.09,0.32,0.043,0.55,900,10,4.6,25,0.5,200
1.2,0.13,0.13,0.54,800,12,4.8,25,1,205
1.2,0.175,0.1,0.525,850,1,4.4,25,5,60
1.2,0.2,0,0.6,900,12,4.8,25,0.1,213.6
1.2,0.13,0.13,0.54,900,12,4.8,25,0.1,294
1.2,0.13,0.13,0.54,800,12,4.8,25,0.1,275
1.1,0.3,0.3,0.3,850,12,4.3,25,8,123
1.2,0.2,0,0.6,900,12,4.8,25,0.1,228
1.1111,0.333,0,0.5556,900,3,4.8,55,0.1667,120
1.1111,0.333,0,0.5556,900,3,4.8,30,0.1667,120
1.05556,0.4167,0,0.5278,900,3,4.8,30,0.1667,164
1.05556,0.4167,0,0.5278,900,3,4.8,55,0.1667,164
1.05556,0.4167,0,0.5278,900,3,4.8,30,0.02778,171
1.05556,0.4167,0,0.5278,900,3,4.8,30,0.05556,170
1.05556,0.4167,0,0.5278,900,3,4.8,30,0.1111,164
1.05556,0.4167,0,0.5278,900,3,4.8,30,0.2222,160
1.05556,0.4167,0,0.5278,900,3,4.8,30,0.4444,169
1.05556,0.4167,0,0.5278,900,3,4.8,30,0.6667,163
1.05556,0.4167,0,0.5278,900,3,4.8,30,1,161
1.05556,0.4167,0,0.5278,900,3,4.8,30,1.111,155
1.05556,0.4167,0,0.5278,900,3,4.8,30,2.222,148
1.05556,0.4167,0,0.5278,900,3,4.8,30,0.1667,164
1.2,0.2,0,0.6,900,12,4.8,25,0.05,214.5
1.2,0.2,0,0.6,900,12,4.8,25,0.05,140.6
1.2,0.2,0,0.6,900,12,4.8,25,0.05,90.2
1.2,0.2,0,0.6,900,12,4.8,25,0.05,82.1
1.2,0.13,0.13,0.54,900,12,4.8,25,0.1,307.9
1.2,0.13,0.13,0.54,900,12,4.8,25,0.1,245.4
1.2,0.13,0.13,0.54,900,12,4.8,25,1,225
1.2,0.13,0.13,0.54,900,12,4.8,25,1,225
1.13,0.26,0.09,0.52,900,10,4.8,25,0.05556,242.9
1.2,0.2,0,0.6,900,24,4.8,25,0.1,237
1.2,0.2,0,0.6,900,15,4.8,30,0.2,250
1.2,0.15,0.1,0.55,900,12,4.8,25,0.04,232
1.2,0.13,0.13,0.54,850,10,4.8,25,0.16,225

File: Transfer Learning + Inverse Design/impute_NCM_MICE.csv
Li,Ni ,Co,Mn,sin_temp,sin_t,cut_off,m_temp,c_rate,Dis_cap
1,0.6,0.2,0.2,800,15,4.3,25,0.1,171.9
1,0.6,0.2,0.2,800,15,4.3,25,0.1,187.1
1,0.6,0.2,0.2,800,15,4.3,25,0.2,158.7
1,0.6,0.2,0.2,800,15,4.3,25,0.2,176.1
1,0.6,0.2,0.2,800,15,4.3,25,0.5,142.3
1,0.6,0.2,0.2,800,15,4.3,25,0.5,167.9
1,0.6,0.2,0.2,800,15,4.3,25,1,129.7
1,0.6,0.2,0.2,800,15,4.3,25,1,157.6
1,0.6,0.2,0.2,800,15,4.3,25,2,118.9
1,0.6,0.2,0.2,800,15,4.3,25,2,144.2
1,0.6,0.2,0.2,800,15,4.3,25,5,98.8
1,0.6,0.2,0.2,800,15,4.3,25,5,119.5
1,0.9,0.05,0.05,750,10,4.3,30,0.1,220.5
1,0.95,0.025,0.025,700,10,4.3,30,0.1,229.7
1,1,0,0,650,10,4.3,30,0.1,242.4
1,0.9,0.05,0.05,750,10,4.3,30,0.2,219.8
1,0.95,0.025,0.025,700,10,4.3,30,0.2,227.3
1,1,0,0,650,10,4.3,30,0.2,234.5
1,0.9,0.05,0.05,750,10,4.3,30,0.5,210.4
1,0.95,0.025,0.025,700,10,4.3,30,0.5,216.2
1,1,0,0,650,10,4.3,30,0.5,219.8
1,0.9,0.05,0.05,750,10,4.3,30,1,203.1
1,0.95,0.025,0.025,700,10,4.3,30,1,207.4
1,1,0,0,650,10,4.3,30,1,209.6
1,0.9,0.05,0.05,750,10,4.3,30,2,196.7
1,0.95,0.025,0.025,700,10,4.3,30,2,200.5
1,1,0,0,650,10,4.3,30,2,202.5
1,0.9,0.05,0.05,750,10,4.3,30,5,189.1
1,0.95,0.025,0.025,700,10,4.3,30,5,191.8
1,1,0,0,650,10,4.3,30,5,194.9
1,0.9,0.05,0.05,750,10,4.3,55,0.5,249.38
1,0.95,0.025,0.025,700,10,4.3,55,0.5,238.9
1,1,0,0,650,10,4.3,55,0.5,227.2
1,0.8,0.1,0.1,750,5,4.3,25,1,200
1,0.8,0.1,0.1,750,5,4.3,60,1,207.1
1,0.6,0.2,0.2,850,10,4.3,25,0.5,192.9
1,0.95,0.025,0.025,700,10,4.3,25,0.5,235
1,0.8,0.1,0.1,770,10,4.3,25,0.5,205.7
1,0.9,0.05,0.05,750,10,4.3,25,0.5,227.2
1,1,0,0,650,10,4.3,25,0.1,247
1,0.6,0.2,0.2,850,15,4.3,25,0.1,171
1,0.6,0.2,0.2,800,15,4.3,25,0.2,115
1,0.6,0.2,0.2,800,15,4.3,25,0.5,112
1,0.95,0.025,0.025,700,10,4.3,30,0.1,238
1,1,0,0,650,10,4.3,30,0.1,248
1,0.7,0.15,0.15,500,3,4.5,25,0.1,197.7
1,0.7,0.15,0.15,500,3,4.5,25,0.2,195.5
1,0.7,0.15,0.15,500,3,4.5,25,0.33,186.7
1,0.7,0.15,0.15,500,3,4.5,25,1,173.3
1,0.7,0.15,0.15,500,3,4.5,25,3,159.5
1,0.7,0.15,0.15,500,3,4.5,25,5,140.6
1,0.7,0.15,0.15,500,3,4.5,25,10,102.7
1,0.678,0.13,0.192,800,12,4.4,25,0.1,189.8
1,0.674,0.132,0.194,800,12,4.4,25,0.1,187.9
1,0.677,0.132,0.191,800,12,4.4,55,0.1,194.3
1,0.68,0.129,0.191,800,12,4.4,55,0.1,202.5
1,0.678,0.13,0.192,800,12,4.4,25,0.2,187.8
1,0.674,0.132,0.194,800,12,4.4,25,0.2,190.4
1,0.677,0.132,0.191,800,12,4.4,25,0.2,190.6
1,0.68,0.129,0.191,800,12,4.4,55,0.2,198
1,0.678,0.13,0.192,800,12,4.4,25,0.5,178.7
1,0.674,0.132,0.194,800,12,4.4,25,0.5,178.4
1,0.677,0.132,0.191,800,12,4.4,25,0.5,185.6
1,0.68,0.129,0.191,800,12,4.4,25,0.5,189.5
1,0.678,0.13,0.192,800,12,4.4,25,1,172.1
1,0.674,0.132,0.194,800,12,4.4,25,1,170.5
1,0.677,0.132,0.191,800,12,4.4,25,1,178.9
1,0.68,0.129,0.191,800,12,4.4,25,1,182.3
1,0.678,0.13,0.192,800,12,4.4,25,3,164.3
1,0.674,0.132,0.194,800,12,4.4,25,3,161.6
1,0.677,0.132,0.191,800,12,4.4,25,3,169.9
1,0.68,0.129,0.191,800,12,4.4,25,3,172.9
1,0.678,0.13,0.192,800,12,4.4,25,5,138.1
1,0.674,0.132,0.194,800,12,4.4,25,5,139.1
1,0.677,0.132,0.191,800,12,4.4,25,5,147.1
1,0.68,0.129,0.191,800,12,4.4,25,5,152.3
1,0.5,0.2,0.3,850,12,4.3,25,0.2,180
1,0.5,0.2,0.3,850,12,4.3,25,0.5,173.5
1,0.5,0.2,0.3,850,12,4.3,25,1,167.1
1,0.5,0.2,0.3,850,12,4.3,25,2,158.2
1,0.5,0.2,0.3,850,12,4.3,25,5,148.6
1,0.5,0.2,0.3,850,12,4.3,25,10,128.1
1,0.9,0.05,0.05,770,10,4.3,30,0.1,227
1,0.8,0.1,0.1,750,10,4.3,30,0.1,215
1,0.85,0,0.15,750,15,4.3,30,0.1,205.1
1,0.85,0.05,0.1,750,15,4.3,30,0.1,205.5
1,0.85,0.1,0.05,750,15,4.3,30,0.1,204.9
1,0.85,0.15,0,750,15,4.3,30,0.1,206
1,0.85,0,0.15,750,15,4.3,25,0.2,200.4
1,0.85,0.05,0.1,750,15,4.3,25,0.2,200.3
1,0.85,0.1,0.05,750,15,4.3,25,0.2,199.9
1,0.85,0.15,0,750,15,4.3,25,0.2,200.3
1,0.85,0,0.15,750,15,4.3,25,0.5,186.1
1,0.85,0.05,0.1,750,15,4.3,25,0.5,191.2
1,0.85,0.1,0.05,750,15,4.3,25,0.5,192
1,0.85,0.15,0,750,15,4.3,25,0.5,193.8
1,0.85,0,0.15,750,15,4.3,25,1,175.8
1,0.85,0.05,0.1,750,15,4.3,25,1,184.1
1,0.85,0.1,0.05,750,15,4.3,25,1,187.2
1,0.85,0.15,0,750,15,4.3,25,1,189.4
1,0.85,0,0.15,750,15,4.3,25,2,161.4
1,0.85,0.05,0.1,750,15,4.3,25,2,174.9
1,0.85,0.1,0.05,750,15,4.3,25,2,176.8
1,0.85,0.15,0,750,15,4.3,25,2,181
1,0.85,0,0.15,750,15,4.3,25,5,140.2
1,0.85,0.05,0.1,750,15,4.3,25,5,163.3
1,0.85,0.1,0.05,750,15,4.3,25,5,164.8
1,0.85,0.15,0,750,15,4.3,25,5,171.1
1,0.8,0.1,0.1,770,5,4.3,45,0.5,193
1,0.6,0.2,0.2,850,10,4.5,23,0.1,199
1,0.6,0.2,0.2,850,10,4.5,30,0.5,186
1,0.6,0.2,0.2,850,10,4.5,30,1,178
1,0.6,0.2,0.2,850,10,4.5,23,2,167.5
1,0.6,0.2,0.2,850,10,4.5,23,5,145
1,0.6,0.2,0.2,850,10,4.5,23,10,104.9
1,0.6,0.2,0.2,850,12,4.3,25,0.1,188
1,0.9,0.05,0.05,750,12,4.3,25,0.1,227
1,0.8,0.1,0.1,750,20,4.3,30,0.2,180
1,0.5,0.2,0.3,850,15,4.5,25,0.4,181
1,0.95,0.025,0.025,100,10,4.3,30,0.1,245
1,0.55,0.15,0.3,850,15,4.3,55,0.2,166
1,0.33,0.33,0.34,900,12,4.3,25,0.1,152
1,0.4,0.2,0.4,900,3,4.3,25,0.05,160
1,0.6,0.2,0.2,500,3,4.5,25,0.2,187.2
1,0.6,0.2,0.2,700,3,4.3,25,0.07,175
1,0.5,0.2,0.3,870,15,4.6,25,0.1,199.7
1,0.6,0.2,0.2,850,10,4.7,25,0.1,184.8
1,0.8,0.1,0.1,800,20,4.4,55,0.1,198
1,0.6,0.2,0.2,850,5,4.5,25,0.2,188.3
1,0.8,0.1,0.1,780,15,4.3,25,10,116
1,0.5,0.2,0.3,850,12,4.6,25,1,182.8
1,0.6,0.2,0.2,750,12,4.6,25,0.2,190.5
1,0.6,0.2,0.2,860,12,4.45,25,0.1,205
1,1,0,0,650,10,4.3,30,0.1,233
1,1,0,0,650,12,4.3,30,0.1,246.6
1,1,0,0,750,12,4.3,25,0.1,206
1,1,0,0,750,12,4.3,30,0.1,205
1,0.9,0.1,0,750,12,4.3,25,0.2,193.9
1,0.8,0.1,0.1,750,15,4.5,25,0.2,178.7
1,0.6,0.2,0.2,850,12,4.3,35,0.2,175
1,0.8,0.1,0.1,850,12,4.3,35,0.2,198
1,0.7,0.15,0.15,820,12,4.5,25,0.1,220
1,0.8,0.1,0.1,750,15,4.3,25,0.1,205
1,0.8,0.1,0.1,750,20,4.3,25,0.2,201.1
1,0.8,0.1,0.1,770,15,4.3,45,0.1,193
1,0.8,0.1,0.1,750,15,4.3,25,0.1,195.7
1,0.5,0.2,0.3,900,24,4.5,55,0.2,197.9
1,0.6,0.2,0.2,850,12,4.5,25,0.2,188.3
1,0.6,0.2,0.2,700,3,4.3,25,0.1,178.7
1,0.8,0.1,0.1,800,12,4.5,25,0.1,203.1
1,0.8,0.1,0.1,800,16,4.5,25,0.1,208
1,0.8,0.1,0.1,800,15,4.3,25,0.1,190
1,0.8,0.1,0.1,750,20,4.3,30,0.2,180
1,0.8,0.1,0.1,800,12,4.5,25,0.1,199.9
1,0.6,0.2,0.2,800,15,4.3,25,0.2,163.1
1,0.6,0.2,0.2,850,15,4.3,25,0.2,174.3
1,0.6,0.2,0.2,900,15,4.3,23,0.2,172.5
1,0.6,0.2,0.2,800,20,4.2,25,0.1,165
1,0.65,0.08,0.27,830,10,4.3,30,0.2,192
1,0.8,0.15,0.05,770,16,4.5,25,0.1,218
1,0.8,0.1,0.1,780,15,4.3,25,0.1,202.2
1,0.7,0.2,0.1,800,15,4.3,25,0.1,186.8
1,0.7,0.1,0.2,820,15,4.3,25,0.1,182
1,0.6,0.2,0.2,850,15,4.3,25,0.1,173.4
1,0.5,0.2,0.3,950,15,4.3,25,0.1,175
1,0.6,0.2,0.2,900,15,4.3,25,0.1,187
1,0.7,0.15,0.15,850,15,4.3,25,0.1,196
1,0.8,0.1,0.1,780,15,4.3,25,0.1,203
1,0.85,0.075,0.075,750,15,4.3,25,0.1,206
1,0.7,0.2,0.1,500,2,4.5,25,0.1,217.2
1,0.65,0.25,0.1,500,2,4.5,25,0.1,211.5
1,0.5,0.2,0.3,500,2,4.5,25,0.1,204.4
1,0.8,0.1,0.1,450,10,4.5,25,1,186.74
1,0.4,0.5,0.1,450,5,4.5,25,1,139.95
1,0.33,0.3,0.37,450,5,4.5,25,1,149.71
1,0.6,0.03,0.37,450,10,4.5,25,1,154.01
1,0.45,0.1,0.45,450,10,4.5,25,1,135.78
1,0.45,0.1,0.45,850,10,4.5,25,0.1,185
1,0.6,0.2,0.2,850,10,4.5,25,0.1,190
1,0.7,0.2,0.1,850,10,4.5,25,0.1,202
1,0.5,0.2,0.3,900,15,4.6,23,0.1,203.55
1,0.5,0.2,0.3,850,20,4.6,25,0.5,163
1,0.497,0.201,0.302,850,15,4.2,25,0.5,167
1,0.86,0.1,0.04,750,20,4.3,25,0.2,210.5
1,0.7,0.1,0.2,750,20,4.3,25,0.2,188.7
1,0.76,0.14,0.1,750,20,4.5,30,0.33,220
1,0.42,0.42,0.16,800,8,4.4,25,0.14,165
1,0.5,0.3,0.2,820,12,4.6,25,0.2,214
1,0.5,0,0.5,850,5,4.9,25,0.1,172
1,0.4,0.1,0.5,850,5,4.9,25,0.1,210
1,0.3,0.2,0.5,850,5,4.9,25,0.1,190
1,0.2,0.3,0.5,850,5,4.9,25,0.1,184
1,0.83,0.07,0.1,730,15,4.3,55,0.2,213
1,0.9,0.05,0.05,730,15,4.3,55,0.2,225
1,0.68,0.12,0.2,850,10,4.5,30,1,196.6
1,0.5,0.2,0.3,140,12,4.5,25,0.1,160
1,0.5,0.2,0.3,850,12,4.6,25,1,183.5
1,0.8,0.1,0.1,770,15,4.3,30,0.1,200
1,0.6,0.2,0.2,800,15,4.3,25,0.1,177
1,0.5,0.25,0.25,850,15,4.3,25,0.1,173
1,0.4,0.3,0.3,900,15,4.3,25,0.1,165
1,0.55,0.15,0.3,820,10,4.5,25,0.2,202
1,0.7,0.15,0.15,800,18,4.4,60,1,120
1,0.5,0.2,0.3,850,15,4.4,60,1,170
1,0.6,0.2,0.2,800,15,4.3,25,0.2,160
1,0.85,0.075,0.075,700,10,4.3,25,0.5,208
1,0.8,0.1,0.1,780,15,4.3,25,0.5,190
1,0.8,0.1,0.1,850,24,4.3,20,1,172
1,0.6,0.2,0.2,820,15,4.5,25,0.1,182.4
1,0.8,0.1,0.1,800,3,4.3,45,0.33,200
1,0.33,0.33,0.33,950,15,4.3,25,0.1,146.8
1,0.6,0.2,0.2,900,15,4.3,25,0.1,168.6
1,0.8,0.1,0.1,800,10,4.3,25,0.1,204.1
1,0.8,0.1,0.1,750,15,4.3,25,2,116
1,0.5,0.2,0.3,450,5,4.6,85,0.5,185.2
1,0.6,0.2,0.2,820,15,4.5,27,0.2,183.5
1,0.6,0.2,0.2,800,20,4.6,25,0.1,182.6
1,0.6,0.2,0.2,900,12,4.5,25,0.1,170
1,0.4,0.2,0.4,800,20,4.3,20,0.1,166.2
1,0.9,0.05,0.05,750,10,4.3,30,0.1,230
1,0.8,0.1,0.1,800,18,4.8,25,0.1,202.8
1,0.95,0.025,0.025,700,10,4.3,30,0.1,238
1,0.5,0.2,0.3,900,12,4.3,25,1,143.5
1,0.5,0.2,0.3,900,12,4.6,25,1,169
1,0.8,0.15,0.05,750,24,4.3,25,0.1,207.4
1,0.8,0.1,0.1,800,20,4.4,25,0.1,192.6
1,0.9,0.05,0.05,750,10,4.3,30,0.1,229
1,0.6,0.2,0.2,850,10,4.3,30,0.5,180.3
1,0.8,0.1,0.1,770,10,4.3,30,0.5,200.5
1,0.9,0.05,0.05,750,10,4.3,30,0.5,212
1,0.6,0.2,0.2,850,10,4.4,30,0.5,190.7
1,0.8,0.1,0.1,770,10,4.4,30,0.5,207
1,0.9,0.05,0.05,750,10,4.4,30,0.5,217
1,0.6,0.2,0.2,850,10,4.5,30,0.5,201.1
1,0.8,0.1,0.1,770,10,4.5,30,0.5,214
1,0.9,0.05,0.05,750,10,4.5,30,0.5,223
1,0.796,0.106,0.098,770,10,4.3,30,0.1,215
1,0.901,0.051,0.048,750,10,4.3,30,0.1,227
1,0.796,0.106,0.098,770,10,4.3,30,0.5,202
1,0.901,0.051,0.048,750,10,4.3,30,0.5,215
1,0.75,0.1,0.15,700,10,4.3,30,0.1,204.4
1,0.75,0.1,0.15,790,10,4.3,30,0.1,211.5
1,0.75,0.1,0.15,820,10,4.3,30,0.1,210.7
1,0.7,0.15,0.15,800,12,4.3,25,1,147
1,0.6,0.2,0.2,800,20,4.3,25,1,142
1,0.7,0.15,0.15,800,12,4.3,25,5,105
1,0.6,0.2,0.2,800,20,4.3,25,5,107
1,0.497,0.201,0.302,830,12,4.3,25,0.5,167
1,0.382,0.285,0.334,800,12,4.3,25,0.5,162
1,0.4,0.4,0.2,950,10,4.3,25,0.1,162.2
1,0.45,0.45,0.1,950,10,4.3,25,0.1,159.7
1,0.33,0.33,0.33,950,10,4.3,25,0.1,149.3
1,0.4,0.4,0.2,950,10,4.6,25,0.1,203.4
1,0.45,0.45,0.1,950,10,4.6,25,0.1,197.5
1,0.33,0.33,0.33,950,10,4.6,25,0.1,198.32
1,0.2,0.2,0.6,900,15,4.8,25,0.1,230.5
1,0.5,0.2,0.3,870,12,4.3,23,0.1,178.7
1,0.5,0.2,0.3,870,12,4.3,23,0.2,156.8
1,0.5,0.2,0.3,870,12,4.3,23,0.5,148
1,0.5,0.2,0.3,870,12,4.3,23,1,136.1
1,0.5,0.2,0.3,870,12,4.3,23,3,112.4
1,0.5,0.2,0.3,870,12,4.3,23,5,95.2
1,0.5,0.2,0.3,870,12,4.3,23,10,67.9
1,0.5,0.2,0.3,870,12,4.3,25,0.1,182.2
1,0.8,0.1,0.1,780,15,4.3,25,0.1,202.2
1,0.7,0.2,0.1,800,15,4.3,25,0.1,186.8
1,0.7,0.1,0.2,820,15,4.3,25,0.1,182
1,0.6,0.2,0.2,850,15,4.3,25,0.1,173.4
1,0.85,0.075,0.075,750,15,4.3,25,0.5,195.22
1,0.8,0.1,0.1,780,15,4.3,25,0.5,186
1,0.7,0.15,0.15,850,15,4.3,25,0.5,165.2
1,0.6,0.2,0.2,900,15,4.3,25,0.5,148.5
1,0.5,0.2,0.3,950,15,4.3,25,0.5,136.2
1,0.333,0.333,0.333,950,15,4.3,25,0.5,99.7
1,0.85,0.075,0.075,750,15,4.3,55,0.5,203.1
1,0.8,0.1,0.1,780,15,4.3,55,0.5,192.8
1,0.7,0.15,0.15,850,15,4.3,55,0.5,185
1,0.6,0.2,0.2,900,15,4.3,55,0.5,162.4
1,0.5,0.2,0.3,950,15,4.3,55,0.5,146.9
1,0.333,0.333,0.333,950,15,4.3,55,0.5,128.5
1,0.85,0.075,0.075,750,15,4.3,25,0.1,206
1,0.8,0.1,0.1,780,15,4.3,25,0.1,203
1,0.7,0.15,0.15,850,15,4.3,25,0.1,194
1,0.6,0.2,0.2,900,15,4.3,25,0.1,187
1,0.5,0.2,0.3,950,15,4.3,25,0.1,175
1,0.333,0.333,0.333,950,15,4.3,25,0.1,163
1,0.33,0.33,0.33,900,24,4.3,20,4,132
1,0.33,0.33,0.33,900,24,4.3,20,2,149
1,0.33,0.33,0.33,900,24,4.3,20,1,162
1,0.33,0.33,0.33,900,24,4.3,20,0.5,171
1,0.33,0.33,0.33,900,24,4.3,55,0.2,179
1,0.33,0.33,0.33,900,24,4.3,20,0.1,182
1,0.33,0.33,0.33,700,5,4.6,30,0.2,182
1,0.33,0.33,0.33,700,5,4.6,30,0.5,160
1,0.33,0.33,0.33,700,5,4.6,30,1,140
1,0.33,0.33,0.33,700,5,4.6,30,2,126
1,0.33,0.33,0.33,700,5,4.6,30,3,114
1,0.33,0.33,0.33,700,5,4.6,30,5,42
1,0.5,0.2,0.3,850,20,4.2,25,0.5,163
1,0.5,0.2,0.3,850,20,4.2,25,1,160
1,0.5,0.2,0.3,850,20,4.2,25,3,152
1,0.5,0.2,0.3,850,20,4.2,25,5,132
1,0.5,0.2,0.3,850,20,4.2,25,7,70
1,0.33,0.33,0.33,1000,12,4.6,30,12,145
1,0.33,0.33,0.33,1000,12,4.6,30,8,165
1,0.33,0.33,0.33,1000,12,4.6,30,4,175
1,0.33,0.33,0.33,1000,12,4.6,30,2,190
1,0.33,0.33,0.33,1000,12,4.6,30,1,195
1,0.33,0.33,0.33,1000,12,4.6,30,0.5,200
1,0.33,0.33,0.33,1000,12,4.6,30,0.25,203
1,0.4,0.3,0.3,800,20,4.2,25,0.2,162
1,0.5,0.2,0.3,850,12,4.3,25,0.2,167
1,0.5,0.2,0.3,850,12,4.3,25,0.5,161.99
1,0.5,0.2,0.3,950,12,4.3,25,1,156.98
1,0.5,0.2,0.3,950,12,4.3,25,2,148.63
1,0.5,0.2,0.3,850,15,4.3,25,3,141.95
1,0.4,0.3,0.3,830,12,4.3,25,0.5,157.14
1,0.4,0.3,0.3,830,12,4.3,25,1,152.28
1,0.4,0.3,0.3,850,15,4.3,25,2,145.8
1,0.4,0.3,0.3,850,15,4.3,25,3,140.94
1,0.75,0.1,0.15,750,20,4.2,25,0.2,197.4
1,0.86,0.1,0.04,750,20,4.2,25,0.2,210.5
1,0.7,0.1,0.2,750,20,4.2,25,0.2,188.7
1,0.75,0.1,0.15,750,20,4.2,25,5,220.7
1,0.75,0.1,0.15,750,20,4.2,25,5,215.4
1,0.7,0.1,0.2,750,20,4.2,25,5,202
1,0.76,0.14,0.1,750,20,4.5,30,0.1,225
1,0.76,0.14,0.1,750,20,4.5,30,1,200
1,0.76,0.14,0.1,750,20,4.5,30,2,175
1,0.76,0.14,0.1,750,20,4.5,30,5,148
1,0.4,0.4,0.2,110,6,4.2,25,5,130
1,0.4,0.4,0.2,110,6,4.2,25,10,120
1,0.3,0.2,0.5,900,12,4.6,30,0.4,228
1,0.333,0.167,0.5,900,12,4.6,30,0.4,208
1,0.05,0.45,0.5,900,12,4.6,30,0.4,206
1,0.16,0.44,0.4,900,12,4.6,30,0.4,233
1,0.4,0.1,0.5,900,12,4.6,30,0.4,235
1,0.3,0.1,0.6,900,12,4.6,30,0.4,240
1,0.2,0.1,0.7,900,12,4.6,30,0.4,218
1,0.3,0.3,0.4,900,12,4.6,30,0.4,220
1,0.2,0.4,0.4,900,12,4.6,30,0.4,231
1,0.1,0.5,0.4,900,12,4.6,30,0.4,218
1,0.2,0.5,0.3,900,12,4.6,30,0.4,207
1,0.1,0.6,0.3,900,12,4.6,30,0.4,213
1,0.76,0.1,0.14,750,20,4.5,30,0.33,220
1,0.76,0.1,0.14,750,20,4.5,30,1,200
1,0.76,0.1,0.14,750,20,4.5,30,2,175
1,0.76,0.1,0.14,750,20,4.5,30,5,145
1,0.5,0.2,0.3,850,12,4.2,23,0.2,154
1,0.5,0.2,0.3,950,15,4.35,55,0.2,169
1,0.5,0.2,0.3,870,12,4.5,30,0.2,181
1,0.5,0.2,0.3,140,12,4.3,25,0.1,161
1,0.5,0.2,0.3,900,15,4.8,23,1,157.1
1,0.5,0.2,0.3,850,12,4.3,23,0.1,165.16
1,0.84,0.1,0.06,760,15,4.3,25,0.1,204.6
1,0.8,0.1,0.1,780,15,4.3,25,0.5,192.6
1,0.8,0.1,0.1,780,15,4.5,25,0.5,207.4
1,0.65,0.08,0.27,840,10,4.5,25,0.1,185.3
1,0.65,0.08,0.27,840,10,4.5,55,0.1,193.6
1,0.65,0.08,0.27,840,10,4.5,25,5,101.3
1,0.65,0.08,0.27,830,10,4.3,30,0.1,184
1,0.65,0.08,0.27,830,10,4.3,30,0.2,176
1,0.65,0.08,0.27,830,10,4.3,30,0.5,165
1,0.65,0.08,0.27,830,10,4.3,30,1,154
1,0.65,0.08,0.27,830,10,4.3,30,1.5,147
1,0.65,0.08,0.27,830,10,4.3,30,2,141
1,0.65,0.08,0.27,830,10,4.45,30,0.1,211
1,0.65,0.08,0.27,830,10,4.45,30,0.2,206
1,0.65,0.08,0.27,830,10,4.45,30,0.5,195
1,0.65,0.08,0.27,830,10,4.45,30,1,184
1,0.65,0.08,0.27,830,10,4.45,30,1.5,174
1,0.65,0.08,0.27,830,10,4.45,30,2,166
1,0.65,0.08,0.27,830,10,4.3,45,0.1,192
1,0.65,0.08,0.27,830,10,4.3,45,0.2,190
1,0.65,0.08,0.27,830,10,4.3,45,0.5,185
1,0.65,0.08,0.27,830,10,4.3,45,1,179
1,0.65,0.08,0.27,830,10,4.3,45,1.5,175
1,0.65,0.08,0.27,830,10,4.3,45,2,171
1,0.65,0.08,0.27,830,10,4.45,45,0.1,215
1,0.65,0.08,0.27,830,10,4.45,45,0.2,212
1,0.65,0.08,0.27,830,10,4.45,45,0.5,206
1,0.65,0.08,0.27,830,10,4.45,45,1,200
1,0.65,0.08,0.27,830,10,4.45,45,1.5,194
1,0.65,0.08,0.27,830,10,4.45,45,2,188
1,0.8,0.1,0.1,750,15,4.5,25,0.2,178.9
1,0.8,0.1,0.1,750,15,4.5,25,1,169.7
1,0.8,0.1,0.1,750,15,4.5,25,2,157.3
1,0.8,0.1,0.1,750,15,4.5,25,5,144.1
1,0.8,0.1,0.1,800,12,4.3,23,0.1,198.7
1,0.8,0.1,0.1,800,12,4.3,23,1,179.6
1,0.8,0.1,0.1,800,12,4.3,23,5,160.1
1,0.5,0.2,0.3,900,15,4.2,23,0.1,150
1,0.5,0.2,0.3,850,12,4.2,23,0.2,145
1,0.5,0.2,0.3,850,12,4.2,23,0.5,140
1,0.5,0.2,0.3,850,12,4.2,23,1,130
1,0.5,0.2,0.3,850,12,4.2,23,2,115
1,0.6,0.2,0.2,830,15,4.3,23,0.5,166
1,0.6,0.2,0.2,900,12,4.5,23,0.5,169
1,0.6,0.2,0.2,870,12,4.5,23,0.2,185
1,0.6,0.2,0.2,900,12,4.3,25,0.1,163
1,0.8,0.1,0.1,850,10,4.3,25,0.1,190
1,0.333,0.333,0.333,900,12,4.3,25,0.1,139
1,0.6,0.2,0.2,900,12,4.6,25,0.1,219
1,0.8,0.1,0.1,850,10,4.6,25,0.1,241
1,0.333,0.333,0.333,900,12,4.6,25,0.1,180
1,0.5,0.2,0.3,850,12,4.3,25,0.1,160
1,0.5,0.2,0.3,900,12,4.3,25,0.1,150
1,0.5,0.2,0.3,850,12,4.3,25,0.1,142
